Repository: youngung/forming_limit_dic

File: tutorials/XRD_analysis/IF_steel/PSRD/DIC-Xray-20120713.ipynb
# Combine DIC data with X-ray in order to calculate multiaxial flow curve

- Use pylab inline

```
pwd
```

u'/Users/yj/repo/FLD_DIC_XRAY/tutorials/XRD_analysis/IF_steel/PSRD'

```
%pylab inline
```

Populating the interactive namespace from numpy and matplotlib

- Dependents

```
import os, time
from MP.mat import mech
from glob import glob
import RS
reload(RS)
from RS import sfig_class
reload(sfig_class)

from RS import analyze_proto,sff_plot
import matplotlib as mpl
from MP import progress_bar, lib
from MP import mat
mech=mat.mech

mpl_lib=lib.mpl_lib
uet=progress_bar.update_elapsed_time
GS=mpl.gridspec.GridSpec
fc=mat.mech.FlowCurve
```

- Name of DIC files

```
ls -l /Users/yj/Documents/ExpDat/IFSteel/Marciniak-X-ray-IF/PS/20120713/DIC
```

total 411400
-rw-------  1 yj  admin  5452929 May 18 11:10 B_PS_RD-0005_0.mat
-rw-------  1 yj  admin  5452929 May 18 11:10 B_PS_RD-0006_0.mat
-rw-------  1 yj  admin  5452929 May 18 11:10 B_PS_RD-0007_0.mat
-rw-------  1 yj  admin  3998797 May 18 11:10 B_PS_RD-0008_0.mat
-rw-------  1 yj  admin  3998797 May 18 11:10 B_PS_RD-0009_0.mat
-rw-------  1 yj  admin  3998797 May 18 11:16 B_PS_RD-0074_0.mat
-rw-------  1 yj  admin  3998797 May 18 11:16 B_PS_RD-0075_0.mat
-rw-------  1 yj  admin  3998797 May 18 11:17 B_PS_RD-0093_0.mat
-rw-------  1 yj  admin  3998797 May 18 11:17 B_PS_RD-0094_0.mat
-rw-------  1 yj  admin  3998797 May 18 11:18 B_PS_RD-0110_0.mat
-rw-------  1 yj  admin  3998797 May 18 11:18 B_PS_RD-0111_0.mat
-rw-------  1 yj  admin  3998797 May 18 11:18 B_PS_RD-0123_0.mat
-rw-------  1 yj  admin  3998797 May 18 11:18 B_PS_RD-0124_0.mat
-rw-------  1 yj  admin  3998797 May 18 11:19 B_PS_RD-0136_0.mat
-rw-------  1 yj  admin  3998797 May 18 11:19 B_PS_RD-0137_0.mat
-rw-------  1 yj  admin  5452929 May 18 11:20 B_PS_RD-0148_0.mat
-rw-------  1 yj  admin  3998797 May 18 11:20 B_PS_RD-0149_0.mat
-rw-------  1 yj  admin  3998797 May 18 11:20 B_PS_RD-0163_0.mat
-rw-------  1 yj  admin  3998797 May 18 11:20 B_PS_RD-0164_0.mat
-rw-------  1 yj  admin  5452929 May 18 11:21 B_PS_RD-0175_0.mat
-rw-------  1 yj  admin  3998797 May 18 11:21 B_PS_RD-0176_0.mat
-rw-------  1 yj  admin  3998797 May 18 11:21 B_PS_RD-0177_0.mat
-rw-------  1 yj  admin  3998797 May 18 11:22 B_PS_RD-0188_0.mat
-rw-------  1 yj  admin  3998797 May 18 11:22 B_PS_RD-0189_0.mat
-rw-------  1 yj  admin  3998797 May 18 11:22 B_PS_RD-0201_0.mat
-rw-------  1 yj  admin  3998797 May 18 11:23 B_PS_RD-0202_0.mat
-rw-------  1 yj  admin  3998797 May 18 11:23 B_PS_RD-0211_0.mat
-rw-------  1 yj  admin  3998797 May 18 11:23 B_PS_RD-0212_0.mat
-rw-------  1 yj  admin  5452929 May 18 11:24 B_PS_RD-0222_0.mat
-rw-------  1 yj  admin  5452929 May 18 11:24 B_PS_RD-0223_0.mat
-rw-------  1 yj  admin  5452929 May 18 11:24 B_PS_RD-0224_0.mat
-rw-------  1 yj  admin  5452929 May 18 11:24 B_PS_RD-0225_0.mat
-rw-------  1 yj  admin  5452929 May 18 11:24 B_PS_RD-0226_0.mat
-rw-------  1 yj  admin  3998797 May 18 11:24 B_PS_RD-0227_0.mat
-rw-------  1 yj  admin  3998797 May 18 11:24 B_PS_RD-0228_0.mat
-rw-------  1 yj  admin  3998797 May 18 11:24 B_PS_RD-0237_0.mat
-rw-------  1 yj  admin  3998797 May 18 11:25 B_PS_RD-0238_0.mat
-rw-------  1 yj  admin  3998797 May 18 11:25 B_PS_RD-0248_0.mat
-rw-------  1 yj  admin  3998797 May 18 11:25 B_PS_RD-0249_0.mat
-rw-------  1 yj  admin  3998797 May 18 11:26 B_PS_RD-0258_0.mat
-rw-------  1 yj  admin  3998797 May 18 11:26 B_PS_RD-0259_0.mat
-rw-------  1 yj  admin  3998797 May 18 11:26 B_PS_RD-0268_0.mat
-rw-------  1 yj  admin  3998797 May 18 11:26 B_PS_RD-0269_0.mat
-rw-------  1 yj  admin  3998797 May 18 11:29 B_PS_RD-0324_0.mat
-rw-------  1 yj  admin  3998797 May 18 11:29 B_PS_RD-0325_0.mat
-rw-------  1 yj  admin  3998797 May 18 11:32 B_PS_RD-0371_0.mat
-rw-------  1 yj  admin  3998797 May 18 11:32 B_PS_RD-0372_0.mat
-rw-------  1 yj  admin  3998797 May 18 11:35 B_PS_RD-0417_0.mat
-rw-------  1 yj  admin  3998797 May 18 11:35 B_PS_RD-0418_0.mat
-rw-r--r--  1 yj  admin     8100 Sep  9 12:33 DIC_results.txt

```
date='20120713'
path='/Users/yj/Documents/ExpDat/IFSteel/Marciniak-X-ray-IF/PS/'
fn_DIC=os.path.join(path,date,'DIC/DIC_results.txt')
dic_dat=np.loadtxt(fn_DIC,skiprows=1).T
```

# Read lab note book in order to match Xray file and DIC index

```
print os.popen('ls -l %s'%os.path.join(path,date,'Xray/*.tr')).read()
```

-rw-r--r--  1 yj  admin  461227 Jul 13  2012 /Users/yj/Documents/ExpDat/IFSteel/Marciniak-X-ray-IF/PS/20120713/Xray/13JUL12_0002.tr
-rw-r--r--  1 yj  admin  461227 Jul 13  2012 /Users/yj/Documents/ExpDat/IFSteel/Marciniak-X-ray-IF/PS/20120713/Xray/13JUL12_0005.tr
-rw-r--r--  1 yj  admin  461107 Jul 24  2012 /Users/yj/Documents/ExpDat/IFSteel/Marciniak-X-ray-IF/PS/20120713/Xray/13JUL12_0005_.tr
-rw-r--r--  1 yj  admin  461227 Jul 13  2012 /Users/yj/Documents/ExpDat/IFSteel/Marciniak-X-ray-IF/PS/20120713/Xray/13JUL12_0007.tr
-rw-r--r--  1 yj  admin  461047 Jul 13  2012 /Users/yj/Documents/ExpDat/IFSteel/Marciniak-X-ray-IF/PS/20120713/Xray/13JUL12_0014.tr
-rw-r--r--  1 yj  admin  461227 Jul 13  2012 /Users/yj/Documents/ExpDat/IFSteel/Marciniak-X-ray-IF/PS/20120713/Xray/13JUL12_0015.tr
-rw-r--r--  1 yj  admin  461863 Jul 13  2012 /Users/yj/Documents/ExpDat/IFSteel/Marciniak-X-ray-IF/PS/20120713/Xray/13JUL12_0016.tr
-rw-r--r--  1 yj  admin  461863 Jul 13  2012 /Users/yj/Documents/ExpDat/IFSteel/Marciniak-X-ray-IF/PS/20120713/Xray/13JUL12_0017.tr
-rw-r--r--  1 yj  admin  461863 Jul 13  2012 /Users/yj/Documents/ExpDat/IFSteel/Marciniak-X-ray-IF/PS/20120713/Xray/13JUL12_0018.tr
-rw-r--r--  1 yj  admin  461863 Jul 13  2012 /Users/yj/Documents/ExpDat/IFSteel/Marciniak-X-ray-IF/PS/20120713/Xray/13JUL12_0019.tr
-rw-r--r--  1 yj  admin  461863 Jul 13  2012 /Users/yj/Documents/ExpDat/IFSteel/Marciniak-X-ray-IF/PS/20120713/Xray/13JUL12_0020.tr
-rw-r--r--  1 yj  admin  461863 Jul 13  2012 /Users/yj/Documents/ExpDat/IFSteel/Marciniak-X-ray-IF/PS/20120713/Xray/13JUL12_0021.tr
-rw-r--r--  1 yj  admin  461863 Jul 13  2012 /Users/yj/Documents/ExpDat/IFSteel/Marciniak-X-ray-IF/PS/20120713/Xray/13JUL12_0022.tr
-rw-r--r--  1 yj  admin  461863 Jul 13  2012 /Users/yj/Documents/ExpDat/IFSteel/Marciniak-X-ray-IF/PS/20120713/Xray/13JUL12_0023.tr
-rw-r--r--  1 yj  admin  461863 Jul 13  2012 /Users/yj/Documents/ExpDat/IFSteel/Marciniak-X-ray-IF/PS/20120713/Xray/13JUL12_0024.tr
-rw-r--r--  1 yj  admin  461863 Jul 13  2012 /Users/yj/Documents/ExpDat/IFSteel/Marciniak-X-ray-IF/PS/20120713/Xray/13JUL12_0025.tr
-rw-r--r--  1 yj  admin  461863 Jul 13  2012 /Users/yj/Documents/ExpDat/IFSteel/Marciniak-X-ray-IF/PS/20120713/Xray/13JUL12_0026.tr
-rw-r--r--  1 yj  admin  461863 Jul 16  2012 /Users/yj/Documents/ExpDat/IFSteel/Marciniak-X-ray-IF/PS/20120713/Xray/13JUL12_0027.tr
-rw-r--r--  1 yj  admin  461227 Jul 16  2012 /Users/yj/Documents/ExpDat/IFSteel/Marciniak-X-ray-IF/PS/20120713/Xray/16JUL12_0003.tr
-rw-r--r--  1 yj  admin  461863 Jul 16  2012 /Users/yj/Documents/ExpDat/IFSteel/Marciniak-X-ray-IF/PS/20120713/Xray/16JUL12_0005.tr
-rw-r--r--  1 yj  admin  461863 Jul 16  2012 /Users/yj/Documents/ExpDat/IFSteel/Marciniak-X-ray-IF/PS/20120713/Xray/16JUL12_0006.tr
-rw-r--r--  1 yj  admin  461863 Jul 16  2012 /Users/yj/Documents/ExpDat/IFSteel/Marciniak-X-ray-IF/PS/20120713/Xray/16JUL12_0007.tr
-rw-r--r--  1 yj  admin  461863 Jul 16  2012 /Users/yj/Documents/ExpDat/IFSteel/Marciniak-X-ray-IF/PS/20120713/Xray/16JUL12_0008.tr
-rw-r--r--  1 yj  admin  461863 Jul 16  2012 /Users/yj/Documents/ExpDat/IFSteel/Marciniak-X-ray-IF/PS/20120713/Xray/16JUL12_0009.tr
-rw-r--r--  1 yj  admin  461863 Jul 16  2012 /Users/yj/Documents/ExpDat/IFSteel/Marciniak-X-ray-IF/PS/20120713/Xray/16JUL12_0010.tr
-rw-r--r--  1 yj  admin  461863 Jul 16  2012 /Users/yj/Documents/ExpDat/IFSteel/Marciniak-X-ray-IF/PS/20120713/Xray/16JUL12_0011.tr
-rw-r--r--  1 yj  admin  461863 Jul 17  2012 /Users/yj/Documents/ExpDat/IFSteel/Marciniak-X-ray-IF/PS/20120713/Xray/16JUL12_0012.tr

- Making a fref file for Proto data analysis

```
major_vij=2

# ------------------------------------------------------------------------
# Find suitable experimental stress factor file
fn_sff='/Users/yj/Documents/ExpDat/IFSteel/Marciniak-X-ray-IF/IF_PSRD.sff'

# ------------------------------------------------------------------------
# Refer to Laboratory notebook to match up the X-ray data filename 
# and DIC image number
DIC_XRD="""#8  13JUL12_0016.tr
#74  13JUL12_0017.tr
#75  13JUL12_0017.tr
#93  13JUL12_0018.tr
#94  13JUL12_0018.tr
#110 13JUL12_0019.tr
#111 13JUL12_0019.tr
#123 13JUL12_0020.tr
#124 13JUL12_0020.tr
#136 13JUL12_0021.tr
#137 13JUL12_0021.tr
#148 13JUL12_0022.tr
#149 13JUL12_0022.tr
#163 13JUL12_0023.tr
#164 13JUL12_0023.tr
#175 13JUL12_0024.tr
#177 13JUL12_0024.tr
#188 13JUL12_0025.tr
#189 13JUL12_0025.tr
#201 13JUL12_0026.tr
#202 13JUL12_0026.tr
#211 13JUL12_0027.tr
#237 16JUL12_0006.tr
#238 16JUL12_0006.tr
#248 16JUL12_0007.tr
#249 16JUL12_0007.tr
#258 16JUL12_0008.tr
#259 16JUL12_0008.tr
#268 16JUL12_0009.tr
#269 16JUL12_0009.tr
#324 16JUL12_0010.tr
#325 16JUL12_0010.tr
#371 16JUL12_0011.tr
#372 16JUL12_0011.tr
#417 16JUL12_0012.tr
#418 16JUL12_0012.tr"""


"""#223 16JUL12_0003.tr
#227 16JUL12_0005.tr
#228 16JUL12_0005.tr"""

# ------------------------------------------------------------------------
```

'#223 16JUL12_0003.tr\n#227 16JUL12_0005.tr\n#228 16JUL12_0005.tr'

```
fn_fref=fn_DIC.split('DIC')[0]+'f_fref.txt'
f_fref=open(fn_fref,'w')
f_fref.write(fn_sff)
f_fref.write('  MajorStrainColumn: %i\n'%major_vij)
f_fref.write(('%14s'+'%12s '*4+' %5s'+'%12s '*4+' %14s\n')%(
        'filename','Exx','Eyy','Exy','Ezz','DIC','Exx_e','Eyye','SIG_a','SIG_e','Date'))

lines=DIC_XRD.split('\n')
inds = []; fns = []
## flow curve obj
myfc=fc()
Ex,Ey,Exy,Ez=[],[],[],[]

Ex_std =[]
Ey_std =[]
DIC_sigma_avg=[]; DIC_sigma_std=[]
for line in lines:
    ind,fn=line.split()
    ind=int(ind.split('#')[-1])
    fn = fn.split('.tr')[0]
    inds.append(ind); fns.append(fn)
    
    col = dic_dat[0]
    ix=np.where(col==ind)[0]
    i = int(col[ix][0]) ## dic index
    # print ix,i

    exx = dic_dat[5][ix]
    eyy = dic_dat[7][ix]
    exy = dic_dat[9][ix]
    ezz = -exx-eyy    
    
    # -----------------------------------------
    """ Additional elements..."""
    exx_std       = dic_dat[6][ix]
    eyy_std       = dic_dat[8][ix]
    DIC_sigma_a   = dic_dat[11][ix]
    DIC_sigma_e   = dic_dat[12][ix]
    # -----------------------------------------

    f_fref.write(('%14s '+'%+11.5e '*4+'%5i '+'%+11.5e '*4+' %14s\n')%(
            fn, exx, eyy, exy, ezz,i,exx_std,eyy_std,DIC_sigma_e,DIC_sigma_e,date))
    Ex.append(exx);Ey.append(eyy);Exy.append(exy);Ez.append(ezz)
    Ex_std.append(exx_std)
    Ey_std.append(eyy_std)
    DIC_sigma_avg.append(DIC_sigma_a)
    DIC_sigma_std.append(DIC_sigma_e)

myfc.get_strain(Ex,0,0)
myfc.get_strain(Ey,1,1)
myfc.get_strain(Exy,0,1)
myfc.get_strain(Exy,1,0)
myfc.get_strain(Ez,2,2)
myfc.set_zero_epsilon_ij(2,1)
myfc.set_zero_epsilon_ij(0,2)
myfc.get_vm_strain()
myfc.get_vm_stress()

myfc.DIC_sigma_avg=DIC_sigma_avg
myfc.DIC_sigma_std=DIC_sigma_std
myfc.Ex_std=Ex_std
myfc.Ey_std=Ey_std

f_fref.close()
print '-'*50
print fn_fref, 'has been created:\n Use it for further stress analysis'
print '-'*50
```

--------------------------------------------------
/Users/yj/Documents/ExpDat/IFSteel/Marciniak-X-ray-IF/PS/20120713/f_fref.txt has been created:
 Use it for further stress analysis
--------------------------------------------------

```
print os.popen('head -n 5 %s'%fn_fref).read()
```

/Users/yj/Documents/ExpDat/IFSteel/Marciniak-X-ray-IF/IF_PSRD.sff  MajorStrainColumn: 2
      filename         Exx          Eyy          Exy          Ezz    DIC       Exx_e         Eyye        SIG_a        SIG_e            Date
  13JUL12_0016 +2.49848e-04 -1.90693e-03 +2.13088e-04 +1.65708e-03     8 +2.47418e-03 +1.54081e-03 +1.14803e-02 +1.14803e-02        20120713
  13JUL12_0017 +9.33486e-03 -1.94343e-03 +2.36687e-04 -7.39143e-03    74 +2.47129e-03 +1.72298e-03 +1.17078e-02 +1.17078e-02        20120713
  13JUL12_0017 +9.16382e-03 -1.74568e-03 +2.54199e-04 -7.41814e-03    75 +3.04226e-03 +1.56403e-03 +1.19086e-02 +1.19086e-02        20120713

# Running analyze_proto.main for the X-ray and DIC experiments

+ Determine representative strain levels for stress determination

```
#sff_plot.'/Users/yj/Documents/ExpDat/IFSteel/Marciniak-X-ray-IF/IF_PSRD.sff'
eps_sff=sff_plot.readeps(fn=fn_sff,lb='\n')
print eps_sff
fc_sff=fc()


# for PSRD, E1=eps_sff
e11=np.array(eps_sff)
e22=np.zeros((len(e11),))
e33=-e11
print e11,e22,e33

fc_sff.get_strain(e11,i=0,j=0)
fc_sff.get_strain(e22,i=1,j=1)
fc_sff.get_strain(e33,i=2,j=2)
fc_sff.set_zero_shear_strain()
fc_sff.get_vm_strain()
print fc_sff.epsilon_vm
```

[0.0, 0.165, 0.3]
[ 0.     0.165  0.3  ] [ 0.  0.  0.] [-0.    -0.165 -0.3  ]
[ 0.          0.19052559  0.34641016]

```
## plastic strain of the points where the X-ray d-spacing
## were meausured are important information that is utilized over the X ray analysis.
## If, fc or fn_str are not given, the below application
## bases on the strain given in the fref file -
## the two major strain components are used with assumption
## that the sample was in 'equi-biaxial' strain.

t0=time.time()
RS=analyze_proto.main(
    path=os.path.join(path,date,'Xray'),
    fn_sf=fn_sff,fref=fn_fref,fc=fc_sff,
    ind_plot=True)
uet(time.time()-t0);print
```

fc was given
Warning: overwrite the SF.flow / IG.flow

#-----------------------------------------------------#
 Interpolate SF and IG for matching with D-spacings
epsilon_vm:
[ 0.0020728   0.00985054  0.00973145  0.0165497   0.01657306  0.02348165
  0.02328607  0.03004018  0.02997446  0.03634141  0.0363859   0.04273517
  0.04270882  0.04894974  0.04933061  0.05572776  0.05611333  0.06180451
  0.0621155   0.068295    0.06842516  0.07467735  0.08143501  0.08122763
  0.08795314  0.08802162  0.09371004  0.09398134  0.09984313  0.09981508
  0.18252985  0.18255839  0.27320982  0.27345141  0.41692458  0.41880673]
Strain reference at which sf was measured:
[ 0.          0.19052559  0.34641016]
  ** Phi angles of SF are different **
  ** Phi angles of IG are different **
#-----------------------------------------------------#
Warning: color map was not specified.
Warning: color map was not specified.
-----------------------------------
Standard deviation in d_ehkl at istp=0

phi:     -90        0       45      135  avg
std: 5.9e-05  1.5e-04  9.1e-05  1.1e-04  1.0e-04 
Elapsed time:  51 [sec]

```
# print RS.EXP.ehkl.shape
#print RS.EXP.nphi, RS.EXP.npsi
RS.EXP.plot_all()
```

```
RS.SF_orig.plot()
```

Warning: color map was not specified.

```
RS.SF.plot()
fig=plt.gcf()
for ax in fig.axes:
    ax.set_xlim(0.,0.4)
```

Warning: color map was not specified.

```
print len(RS.SF.phi)
print len(RS.SF.psi)
print RS.SF.nstp
print RS.SF.sf.shape
ft=RS.SF.psi>=0
x=RS.SF.psi[ft]
x=np.sin(x*np.pi/180.)**2
plot(x,RS.SF.sf[0,2,:,0][ft]*1e12,'-x')
#plot(x,RS.SF.sf[2,2,:,0][ft]*1e12,'-+')
plot(x,RS.SF.sf[-2,2,:,0][ft]*1e12,'-')
plot(x,RS.SF.sf[-5,2,:,0][ft]*1e12,'-o')
```

4
14
36
(36, 4, 14, 6)

[<matplotlib.lines.Line2D at 0x10cb59590>]

```
print fn_sff
```

/Users/yj/Documents/ExpDat/IFSteel/Marciniak-X-ray-IF/IF_PSRD.sff

```
help(sff_plot.f1122)
```

Help on function f1122 in module RS.sff_plot:

f1122(fn='debug.sff', ifig=1, iphi=0, i=1, j=1, ilab=True, title='EVPSC', ls='-', ieps=None)
    Arguments
    =========
    fn   = 'debug.sff'
    ifig = 1
    iphi = 1
    i    = 1 (starts from 1)
    j    = 1 (starts from 1)
    ilab = True
    ls   = '-'

```
sff_plot.f1122(fn=fn_sff,i=1,j=1,iphi=0,ifig=0)
#sff_plot.f1122(fn=fn_sff,i=1,j=1,iphi=1,ifig=4)
#sff_plot.f1122(fn=fn_sff,i=1,j=1,iphi=2,ifig=8)
#sff_plot.f1122(fn=fn_sff,i=1,j=1,iphi=3,ifig=12)
```

23
#phivalues	5																											
nphi: 5
23
#phivalues	5																											
nphi: 5

```

```

```

```

```

```

```

```

```

```

```

```

```

```

```

```

```

```

```

```

```

```

```
""" 
RS.EXP.flow.epsilon, RS.flow.sigma
"""
mn=0;mx=0.8
norm = mpl.colors.Normalize(vmin=mn,vmax=mx)
cmap, m = mpl_lib.norm_cmap(mn=mn,mx=mx)

fx=9
fy=fx*0.35
fig=plt.figure(figsize=(fx,fy))
gs=GS(20,3,wspace=0.5)
ax1=fig.add_subplot(gs[5:,0])
ax2=fig.add_subplot(gs[5:,1])
ax3=fig.add_subplot(gs[5:,2])

nstp = RS.EXP.flow.nstp


for istp in xrange(nstp):
    c=m.to_rgba(RS.EXP.flow.epsilon_vm[istp])
    ax2.plot(RS.flow.sigma[0,0][istp],RS.flow.sigma[1,1][istp],
             'o',mec='k',mfc=c)
    ax1.plot(RS.EXP.flow.epsilon_vm[istp],RS.flow.sigma_vm[istp],'o',c=c)

ax2.plot(RS.flow.sigma[0,0],RS.flow.sigma[1,1],'k--')
ax1.plot(RS.EXP.flow.epsilon_vm,RS.flow.sigma_vm,'k--')

l,=ax3.plot(RS.EXP.flow.epsilon[0,0],RS.flow.sigma[0,0],'x',label=r'$\mathrm{\bar{\Sigma}_{11} - \bar{E}_{11}}$')
ax3.plot(RS.EXP.flow.epsilon_vm,RS.flow.sigma[0,0],'-',color=l.get_color(),label=r'$\mathrm{\bar{\Sigma}_{11} - \bar{E}^{VM}}$')


l,=ax3.plot(RS.EXP.flow.epsilon[1,1],RS.flow.sigma[1,1],'o',label=r'$\mathrm{\bar{\Sigma}_{22} - \bar{E}_{22}}$')
ax3.plot(RS.EXP.flow.epsilon_vm,RS.flow.sigma[1,1],'-',color=l.get_color(),label=r'$\mathrm{\bar{\Sigma}_{22} - \bar{E}^{VM}}$')



for ax in fig.axes:
    ax.set_ylim(0.,);ax.set_xlim(0.,)
    ax.locator_params(nbins=4)
    ax.grid()

ax2.set_xlabel(r'$\mathrm{\bar{\Sigma}_{11}}$')
ax2.set_ylabel(r'$\mathrm{\bar{\Sigma}_{22}}$')
ax3.set_xlabel(r'$\mathrm{\bar{E}_{ii}}$')
ax3.set_ylabel(r'$\mathrm{\bar{\Sigma}_{ii}}$')
ax1.set_xlabel(r'$\mathrm{\bar{E}_{VM}}$')
ax1.set_ylabel(r'$\mathrm{\bar{\Sigma}_{VM}}$')
ax3.legend(loc='best',fontsize=9,numpoints=1,bbox_to_anchor=(1,0.9))


axcb=fig.add_subplot(gs[0,1])
cb=mpl.colorbar.ColorbarBase(axcb,cmap=cmap,orientation='horizontal',
                          norm=norm,filled=True,format='%3.1f')
# axcb.locator_params(nbins=4)
axcb.set_xlabel(r'$\mathrm{\bar{E}_{VM}}$')
cb.set_ticks(np.linspace(mn,mx,5))
#mpl_lib.add_cb(ax=axcb,cmap=cmap, filled=True,
#               format='%5.3f',norm=norm,
#               ylab=r'$\mathrm{\bar{E}_{VM}}$')
```

- Pickle the object 'RS' and save to a file

```
import cPickle as pickle
def save_object(obj, filename):
    with open(filename, 'wb') as output:
        pickle.dump(obj, output, pickle.HIGHEST_PROTOCOL)

fn = os.path.join(path,date,'RS.pck')
print fn
save_object(obj=RS, filename=fn)

fn = os.path.join('../../../pickles/RS_%s.pck'%date)
print os.path.join(os.getcwd(),fn)
save_object(obj=RS, filename=fn)


fn = os.path.join('../../../pickles/RS_DIC_%s.pck'%date)
print os.path.join(os.getcwd(),fn)
save_object(obj=myfc, filename=fn)
```

/Users/yj/Documents/ExpDat/IFSteel/Marciniak-X-ray-IF/PS/20120713/RS.pck
/Users/yj/repo/FLD_DIC_XRAY/tutorials/XRD_analysis/IF_steel/PSRD/../../../pickles/RS_20120713.pck
/Users/yj/repo/FLD_DIC_XRAY/tutorials/XRD_analysis/IF_steel/PSRD/../../../pickles/RS_DIC_20120713.pck

File: tutorials/XRD_analysis/IF_steel/PSRD/DIC-Xray-20141112.ipynb
# Combine DIC data with X-ray in order to calculate multiaxial flow curve

- Use pylab inline

```
pwd
```

u'/Users/yj/repo/FLD_DIC_XRAY/tutorials/XRD_analysis/IF_steel/PSRD'

```
%pylab inline
```

Populating the interactive namespace from numpy and matplotlib

- Dependents

```
import os, time
from MP.mat import mech
from glob import glob
import RS
reload(RS)
from RS import sfig_class
reload(sfig_class)

from RS import analyze_proto,sff_plot
import matplotlib as mpl
from MP import progress_bar, lib
from MP import mat
mech=mat.mech

mpl_lib=lib.mpl_lib
uet=progress_bar.update_elapsed_time
GS=mpl.gridspec.GridSpec
fc=mat.mech.FlowCurve
```

- Name of DIC files

```
ls -ls /Users/yj/Documents/ExpDat/IFSteel/Marciniak-X-ray-IF/PS/20141112/DIC
```

total 437904
    8 -rw-r--r--@ 1 yj  admin       409 May 15 22:19 Bsteel_fref_DIC.sff
    8 -rw-r--r--  1 yj  admin      3726 Sep  9 12:34 DIC_results.txt
19904 -rw-------  1 yj  admin  10190529 May 18 11:56 IFsteel_PSRD-0000_0.mat
19904 -rw-------  1 yj  admin  10190529 May 18 11:56 IFsteel_PSRD-0001_0.mat
19904 -rw-------  1 yj  admin  10190529 May 18 11:56 IFsteel_PSRD-0002_0.mat
19904 -rw-------  1 yj  admin  10190529 May 18 11:56 IFsteel_PSRD-0003_0.mat
19904 -rw-------  1 yj  admin  10190529 May 18 11:57 IFsteel_PSRD-0004_0.mat
19904 -rw-------  1 yj  admin  10190529 May 18 11:57 IFsteel_PSRD-0005_0.mat
19904 -rw-------  1 yj  admin  10190529 May 18 11:57 IFsteel_PSRD-0006_0.mat
19904 -rw-------  1 yj  admin  10190529 May 18 11:57 IFsteel_PSRD-0007_0.mat
19904 -rw-------  1 yj  admin  10190529 May 18 11:57 IFsteel_PSRD-0008_0.mat
19904 -rw-------  1 yj  admin  10190529 May 18 11:57 IFsteel_PSRD-0009_0.mat
19904 -rw-------  1 yj  admin  10190529 May 18 11:57 IFsteel_PSRD-0010_0.mat
19904 -rw-------  1 yj  admin  10190529 May 18 11:57 IFsteel_PSRD-0011_0.mat
19904 -rw-------  1 yj  admin  10190529 May 18 11:57 IFsteel_PSRD-0012_0.mat
19904 -rw-------  1 yj  admin  10190529 May 18 11:57 IFsteel_PSRD-0013_0.mat
19904 -rw-------  1 yj  admin  10190529 May 18 11:58 IFsteel_PSRD-0014_0.mat
19904 -rw-------  1 yj  admin  10190529 May 18 11:58 IFsteel_PSRD-0015_0.mat
19904 -rw-------  1 yj  admin  10190529 May 18 11:58 IFsteel_PSRD-0016_0.mat
19904 -rw-------  1 yj  admin  10190529 May 18 11:58 IFsteel_PSRD-0017_0.mat
19904 -rw-------  1 yj  admin  10190529 May 18 11:58 IFsteel_PSRD-0018_0.mat
19904 -rw-------  1 yj  admin  10190529 May 18 11:58 IFsteel_PSRD-0019_0.mat
19904 -rw-------  1 yj  admin  10190529 May 18 11:58 IFsteel_PSRD-0020_0.mat
19904 -rw-------  1 yj  admin  10190529 May 18 11:58 IFsteel_PSRD-0021_0.mat

```
date='20141112'
path='/Users/yj/Documents/ExpDat/IFSteel/Marciniak-X-ray-IF/PS/'
fn_DIC=os.path.join(path,date,'DIC/DIC_results.txt')
dic_dat=np.loadtxt(fn_DIC,skiprows=1).T
```

# Read lab note book in order to match Xray file and DIC index

```
print os.popen('ls %s'%os.path.join(path,'Xray/*.tr')).read()
```

- Making a fref file for Proto data analysis

```
major_vij=2
# ------------------------------------------------------------------------
# Find suitable experimental stress factor file
#fn_sff='/Users/yj/GoogleDrive/expdat/Marciniak-X-ray-IF/YJ_BB_10times.sff'
fn_sff='/Users/yj/Documents/ExpDat/IFSteel/Marciniak-X-ray-IF/IF_PSRD.sff'

# ------------------------------------------------------------------------
# Refer to Laboratory notebook to match up the X-ray data filename 
# and DIC image number
DIC_XRD="""#8  12NOV14_0005.tr
#9    12NOV14_0006.tr
#11  12NOV14_0007.tr
#12  12NOV14_0008.tr
#13  12NOV14_0009.tr
#14  12NOV14_0010.tr
#15  12NOV14_0011.tr
#16  12NOV14_0012.tr
#17  12NOV14_0013.tr
#18  12NOV14_0014.tr
#19  12NOV14_0015.tr
#20  12NOV14_0016.tr"""

# ------------------------------------------------------------------------
```

```
fn_fref=fn_DIC.split('DIC')[0]+'f_fref.txt'
f_fref=open(fn_fref,'w')


f_fref.write(fn_sff)
f_fref.write('  MajorStrainColumn: %i\n'%major_vij)
f_fref.write(('%14s'+'%12s '*4+' %5s'+'%12s '*4+' %14s\n')%(
        'filename','Exx','Eyy','Exy','Ezz','DIC','Exx_e','Eyye','SIG_a','SIG_e','Date'))
lines=DIC_XRD.split('\n')
inds = []; fns = []
## flow curve obj
myfc=fc()
Ex,Ey,Exy,Ez=[],[],[],[]

Ex_std =[]
Ey_std =[]
DIC_sigma_avg=[]; DIC_sigma_std=[]
for line in lines:
    ind,fn=line.split()
    ind=int(ind.split('#')[-1])
    fn = fn.split('.tr')[0]
    inds.append(ind); fns.append(fn)
    
    col = dic_dat[0]
    ix=np.where(col==ind)[0]
    i = int(col[ix][0]) ## dic index
    # print ix,i

    exx = dic_dat[5][ix]
    eyy = dic_dat[7][ix]
    exy = dic_dat[9][ix]
    ezz = -exx-eyy    
    
    # -----------------------------------------
    """ Additional elements..."""
    exx_std       = dic_dat[6][ix]
    eyy_std       = dic_dat[8][ix]
    DIC_sigma_a   = dic_dat[11][ix]
    DIC_sigma_e   = dic_dat[12][ix]
    # -----------------------------------------

    f_fref.write(('%14s '+'%+11.5e '*4+'%5i '+'%+11.5e '*4+' %14s\n')%(
            fn, exx, eyy, exy, ezz,i,exx_std,eyy_std,DIC_sigma_e,DIC_sigma_e,date))
    Ex.append(exx);Ey.append(eyy);Exy.append(exy);Ez.append(ezz)
    Ex_std.append(exx_std)
    Ey_std.append(eyy_std)
    DIC_sigma_avg.append(DIC_sigma_a)
    DIC_sigma_std.append(DIC_sigma_e)
    

myfc.get_strain(Ex,0,0)
myfc.get_strain(Ey,1,1)
myfc.get_strain(Exy,0,1)
myfc.get_strain(Exy,1,0)
myfc.get_strain(Ez,2,2)
myfc.set_zero_epsilon_ij(2,1)
myfc.set_zero_epsilon_ij(0,2)
myfc.get_vm_strain()
myfc.get_vm_stress()

myfc.DIC_sigma_avg=DIC_sigma_avg
myfc.DIC_sigma_std=DIC_sigma_std
myfc.Ex_std=Ex_std
myfc.Ey_std=Ey_std

f_fref.close()
print '-'*50
print fn_fref, 'has been created:\n Use it for further stress analysis'
print '-'*50
```

--------------------------------------------------
/Users/yj/Documents/ExpDat/IFSteel/Marciniak-X-ray-IF/PS/20141112/f_fref.txt has been created:
 Use it for further stress analysis
--------------------------------------------------

```
print os.popen('head -n 5 %s'%fn_fref).read()
```

/Users/yj/Documents/ExpDat/IFSteel/Marciniak-X-ray-IF/IF_PSRD.sff  MajorStrainColumn: 2
      filename         Exx          Eyy          Exy          Ezz    DIC       Exx_e         Eyye        SIG_a        SIG_e            Date
  12NOV14_0005 +4.36463e-02 +1.95225e-03 -1.30273e-04 -4.55986e-02     8 +7.54810e-03 +4.05568e-03 +8.73740e-03 +8.73740e-03        20141112
  12NOV14_0006 +7.86776e-02 +1.89357e-03 -6.44852e-04 -8.05712e-02     9 +9.65188e-03 +5.67547e-03 +9.50824e-03 +9.50824e-03        20141112
  12NOV14_0007 +1.11479e-01 +1.51133e-03 -1.14030e-03 -1.12990e-01    11 +1.15860e-02 +6.31501e-03 +8.18694e-03 +8.18694e-03        20141112

# Running analyze_proto.main for the X-ray and DIC experiments

+ Determine representative strain levels for stress determination

```
#sff_plot.'/Users/yj/Documents/ExpDat/IFSteel/Marciniak-X-ray-IF/IF_PSRD.sff'
eps_sff=sff_plot.readeps(fn=fn_sff,lb='\n')
print eps_sff
fc_sff=fc()


# for PSRD, E1=eps_sff
e11=np.array(eps_sff)
e22=np.zeros((len(e11),))
e33=-e11
print e11,e22,e33

fc_sff.get_strain(e11,i=0,j=0)
fc_sff.get_strain(e22,i=1,j=1)
fc_sff.get_strain(e33,i=2,j=2)
fc_sff.set_zero_shear_strain()
fc_sff.get_vm_strain()
print 'von mises strain:'
print fc_sff.epsilon_vm
```

[0.0, 0.165, 0.3]
[ 0.     0.165  0.3  ] [ 0.  0.  0.] [-0.    -0.165 -0.3  ]
von mises strain:
[ 0.          0.19052559  0.34641016]

+ Running analyze_proto.main for the X-ray and DIC experiments to calculate
  stress/strain

```
## plastic strain of the points where the X-ray d-spacing
## were meausured are important information that is utilized over the X ray analysis.
## If, fc or fn_str are not given, the below application
## bases on the strain given in the fref file -
## the two major strain components are used with assumption
## that the sample was in 'equi-biaxial' strain.

t0=time.time()
RS=analyze_proto.main(
    path=os.path.join(path,date,'Xray'),
    fn_sf=fn_sff,fref=fn_fref,fc=fc_sff,
    ind_plot=True)
uet(time.time()-t0);print
```

fc was given
Warning: overwrite the SF.flow / IG.flow

#-----------------------------------------------------#
 Interpolate SF and IG for matching with D-spacings
epsilon_vm:
[ 0.05156251  0.09196182  0.12960624  0.16462464  0.19937767  0.23206009
  0.26419181  0.29559951  0.3268179   0.35555388  0.39018311  0.43928791]
Strain reference at which sf was measured:
[ 0.          0.19052559  0.34641016]
  ** Phi angles of SF are different **
  ** Phi angles of IG are different **
#-----------------------------------------------------#
Warning: color map was not specified.
Warning: color map was not specified.
-----------------------------------
Standard deviation in d_ehkl at istp=0

phi:    -135      -45        0       90  avg
std: 1.5e-04  1.3e-04  1.5e-04  1.1e-04  1.3e-04 
Elapsed time:  19 [sec]

```
# print RS.EXP.ehkl.shape
#print RS.EXP.nphi, RS.EXP.npsi
RS.EXP.plot_all()
```

```
RS.SF_orig.plot()
```

Warning: color map was not specified.

```
RS.SF.plot()
```

Warning: color map was not specified.

```
print len(RS.SF.phi)
print len(RS.SF.psi)
print RS.SF.nstp
print RS.SF.sf.shape
ft=RS.SF.psi>=0
x=RS.SF.psi[ft]
x=np.sin(x*np.pi/180.)**2
plot(x,RS.SF.sf[0,2,:,0][ft]*1e12,'-x')
#plot(x,RS.SF.sf[2,2,:,0][ft]*1e12,'-+')
plot(x,RS.SF.sf[-2,2,:,0][ft]*1e12,'-')
plot(x,RS.SF.sf[-5,2,:,0][ft]*1e12,'-o')
```

4
14
12
(12, 4, 14, 6)

[<matplotlib.lines.Line2D at 0x10955dcd0>]

```
print fn_sff
```

/Users/yj/Documents/ExpDat/IFSteel/Marciniak-X-ray-IF/IF_PSRD.sff

```
help(sff_plot.f1122)
```

Help on function f1122 in module RS.sff_plot:

f1122(fn='debug.sff', ifig=1, iphi=0, i=1, j=1, ilab=True, title='EVPSC', ls='-', ieps=None)
    Arguments
    =========
    fn   = 'debug.sff'
    ifig = 1
    iphi = 1
    i    = 1 (starts from 1)
    j    = 1 (starts from 1)
    ilab = True
    ls   = '-'

```
sff_plot.f1122(fn=fn_sff,i=1,j=1,iphi=0,ifig=0)
#sff_plot.f1122(fn=fn_sff,i=1,j=1,iphi=1,ifig=4)
#sff_plot.f1122(fn=fn_sff,i=1,j=1,iphi=2,ifig=8)
#sff_plot.f1122(fn=fn_sff,i=1,j=1,iphi=3,ifig=12)
```

23
#phivalues	5																											
nphi: 5
23
#phivalues	5																											
nphi: 5

```

```

```

```

```

```

```

```

```

```

```

```

```

```

```

```

```

```

```

```

```

```

```
""" 
RS.EXP.flow.epsilon, RS.flow.sigma
"""
mn=0;mx=0.8
norm = mpl.colors.Normalize(vmin=mn,vmax=mx)
cmap, m = mpl_lib.norm_cmap(mn=mn,mx=mx)

fx=9
fy=fx*0.35
fig=plt.figure(figsize=(fx,fy))
gs=GS(20,3,wspace=0.5)
ax1=fig.add_subplot(gs[5:,0])
ax2=fig.add_subplot(gs[5:,1])
ax3=fig.add_subplot(gs[5:,2])

nstp = RS.EXP.flow.nstp

for istp in xrange(nstp):
    c=m.to_rgba(RS.EXP.flow.epsilon_vm[istp])
    ax2.plot(RS.flow.sigma[0,0][istp],RS.flow.sigma[1,1][istp],
             'o',mec='k',mfc=c)
    ax1.plot(RS.EXP.flow.epsilon_vm[istp],RS.flow.sigma_vm[istp],'o',c=c)

ax2.plot(RS.flow.sigma[0,0],RS.flow.sigma[1,1],'k--')
ax1.plot(RS.EXP.flow.epsilon_vm,RS.flow.sigma_vm,'k--')

l,=ax3.plot(RS.EXP.flow.epsilon[0,0],RS.flow.sigma[0,0],'x',label=r'$\mathrm{\bar{\Sigma}_{11} - \bar{E}_{11}}$')
ax3.plot(RS.EXP.flow.epsilon_vm,RS.flow.sigma[0,0],'-',color=l.get_color(),label=r'$\mathrm{\bar{\Sigma}_{11} - \bar{E}^{VM}}$')

l,=ax3.plot(RS.EXP.flow.epsilon[1,1],RS.flow.sigma[1,1],'+',label=r'$\mathrm{\bar{\Sigma}_{22} - \bar{E}_{22}}$')
ax3.plot(RS.EXP.flow.epsilon_vm,RS.flow.sigma[1,1],'-',color=l.get_color(),label=r'$\mathrm{\bar{\Sigma}_{22} - \bar{E}^{VM}}$')

for ax in fig.axes:
    ax.set_ylim(0.,);ax.set_xlim(0.,)
    ax.locator_params(nbins=4)
    ax.grid()

ax2.set_xlabel(r'$\mathrm{\bar{\Sigma}_{11}}$')
ax2.set_ylabel(r'$\mathrm{\bar{\Sigma}_{22}}$')
ax3.set_xlabel(r'$\mathrm{\bar{E}_{ii}}$')
ax3.set_ylabel(r'$\mathrm{\bar{\Sigma}_{ii}}$')
ax1.set_xlabel(r'$\mathrm{\bar{E}_{VM}}$')
ax1.set_ylabel(r'$\mathrm{\bar{\Sigma}_{VM}}$')
ax3.legend(loc='best',fontsize=9,numpoints=1,bbox_to_anchor=(1,0.9))


axcb=fig.add_subplot(gs[0,1])
cb=mpl.colorbar.ColorbarBase(axcb,cmap=cmap,orientation='horizontal',
                          norm=norm,filled=True,format='%3.1f')
# axcb.locator_params(nbins=4)
axcb.set_xlabel(r'$\mathrm{\bar{E}_{VM}}$')
cb.set_ticks(np.linspace(mn,mx,5))
#mpl_lib.add_cb(ax=axcb,cmap=cmap, filled=True,
#               format='%5.3f',norm=norm,
#               ylab=r'$\mathrm{\bar{E}_{VM}}$')
```

- Pickle the object 'RS' and save to a file

```
import cPickle as pickle
def save_object(obj, filename):
    with open(filename, 'wb') as output:
        pickle.dump(obj, output, pickle.HIGHEST_PROTOCOL)

fn = os.path.join(path,date,'RS.pck')
print fn
save_object(obj=RS, filename=fn)

fn = os.path.join('../../../pickles/RS_%s.pck'%date)
print os.path.join(os.getcwd(),fn)
save_object(obj=RS, filename=fn)


fn = os.path.join('../../../pickles/RS_DIC_%s.pck'%date)
print os.path.join(os.getcwd(),fn)
save_object(obj=myfc, filename=fn)
```

/Users/yj/Documents/ExpDat/IFSteel/Marciniak-X-ray-IF/PS/20141112/RS.pck
/Users/yj/repo/FLD_DIC_XRAY/tutorials/XRD_analysis/IF_steel/PSRD/../../../pickles/RS_20141112.pck
/Users/yj/repo/FLD_DIC_XRAY/tutorials/XRD_analysis/IF_steel/PSRD/../../../pickles/RS_DIC_20141112.pck

File: tutorials/XRD_analysis/IF_steel/PSRD/PF_Data_to_txt.ipynb
```
import os
%pylab inline
```

Populating the interactive namespace from numpy and matplotlib

- 20120713

```
date     = '20120713'


path2exp = '/Users/yj/Documents/ExpDat/IFSteel/Marciniak-X-ray-IF/PS'
filename = os.path.join(path2exp,date,'PF_raw_dat.txt')
fn_fref = os.path.join('/Users/yj/Documents','ExpDat/IFSteel/Marciniak-X-ray-IF/PS',date,'f_fref.txt')
dat_fref = np.loadtxt(fn_fref,skiprows=2,dtype='str').T
dat_fref = np.array(dat_fref[1::],dtype='float')
n_line_fref = dat_fref.shape[-1]

dat="""2.50E-04	109.5	8.36	-28.39	6.79
9.33E-03	259.45	8.9	127.07	7.12
9.16E-03	259.3	8.89	127	7.11
1.53E-02	259.48	9.13	145.45	7.31
1.53E-02	259.52	9.13	145.47	7.32
2.14E-02	288.32	9.25	141.61	7.53
2.12E-02	288.19	9.24	141.51	7.53
2.73E-02	298.23	9.55	141.36	7.74
2.73E-02	298.21	9.55	141.34	7.74
3.30E-02	301.46	9.76	140.71	7.95
3.30E-02	301.46	9.76	140.94	7.95
3.87E-02	303.79	10.01	154.17	8.24
3.88E-02	303.85	10.01	154.22	8.25
4.43E-02	318.89	10.19	159.82	8.4
4.47E-02	319.42	10.2	160.1	8.41
5.05E-02	339.58	10.57	168.53	8.73
5.07E-02	340.07	10.58	168.89	8.74
5.59E-02	325.99	10.82	178.53	9.07
5.62E-02	326.46	10.83	178.75	9.08
6.18E-02	349.72	11.05	176.62	9.36
6.19E-02	349.86	11.06	176.73	9.37
6.76E-02	369.33	11.19	178.35	9.64
7.39E-02	390.57	11.42	204.15	9.78
7.37E-02	390.25	11.41	203.91	9.77
7.97E-02	395.36	11.86	201.31	10.33
7.99E-02	395.58	11.86	201.49	10.34
8.51E-02	424.63	12.22	221.67	10.6
8.53E-02	425.09	12.24	222.09	10.62
9.07E-02	437.01	12.7	231.28	11.12
9.07E-02	436.83	12.7	231.3	11.12
1.66E-01	699.5	21.61	461.41	20.93
1.66E-01	699.91	21.61	461.88	20.93
2.48E-01	567.54	14.28	329.57	22.86
2.49E-01	567.01	14.26	329.04	22.88
3.77E-01	528.57	12.89	364.94	30.37
3.79E-01	528.57	12.89	364.94	30.37"""

d  = dat.split('\n')

if n_line_fref!=len(d):
    print 'Line in fref differs from what is in PF X-ray results'

print '# of data lines:', len(d)
fo = open(filename,'w')
fo.write(('%11s '+'%7s '*4+'%10s '*4+'\n')%('E_ref','Sxx','Sxx_e','Syy','Syy_e','Exx','Eyy','Exx_e','Eyy_e'))
for i in xrange(len(d)):
    l = d[i]
    dd=l.split()
    dd=map(float,dd)
    df=dat_fref[:,i]
    fo.write(('%11.5e '+'%7.2f '*4+'%+9.3e '*4+'\n')%(dd[0],dd[1],dd[2],dd[3],dd[4],df[0],df[1],df[5],df[6]))
print os.popen('head -n 5 %s'%fo.name).read()
print ' ... '
print os.popen('tail -n 2 %s'%fo.name).read()

print fo.name, 'has been created ...'
```

# of data lines: 36
      E_ref     Sxx   Sxx_e     Syy   Syy_e        Exx        Eyy      Exx_e      Eyy_e 
2.50000e-04  109.50    8.36  -28.39    6.79 +2.498e-04 -1.907e-03 +2.474e-03 +1.541e-03 
9.33000e-03  259.45    8.90  127.07    7.12 +9.335e-03 -1.943e-03 +2.471e-03 +1.723e-03 
9.16000e-03  259.30    8.89  127.00    7.11 +9.164e-03 -1.746e-03 +3.042e-03 +1.564e-03 
1.53000e-02  259.48    9.13  145.45    7.31 +1.525e-02 -2.065e-03 +2.884e-03 +1.507e-03 

 ... 
3.77000e-01  528.57   12.89  364.94   30.37 +3.770e-01 -3.431e-02 +6.708e-02 +5.484e-03 
3.79000e-01  528.57   12.89  364.94   30.37 +3.787e-01 -3.441e-02 +7.006e-02 +5.567e-03 

/Users/yj/Documents/ExpDat/IFSteel/Marciniak-X-ray-IF/PS/20120713/PF_raw_dat.txt has been created ...
